Repository: abhinandankausthub-ux/composite-laminate-analysis-toolkit

## Features

- Classical Lamination Theory (CLT) laminate solver
- ABD stiffness matrix computation
- Ply stress analysis
- Failure prediction using:
  - Maximum Stress
  - Tsai-Hill
  - Tsai-Wu
- Progressive ply failure simulation
- Laminate stacking sequence visualization
- Stress distribution through thickness
- Laminate stacking sequence optimization
- Automated engineering report generation

## Run the Application

Install dependencies:

```bash
pip install -r requirements.txt


streamlit run app.py

File: data/core_materials.json
{
  "T300_5208_Carbon_Epoxy": {
    "E1": 181000,
    "E2": 10300,
    "G12": 7170,
    "nu12": 0.28,
    "Xt": 1500,
    "Xc": 1500,
    "Yt": 40,
    "Yc": 246,
    "S": 68
  },

  "AS4_3501_6_Carbon_Epoxy": {
    "E1": 135000,
    "E2": 10000,
    "G12": 5000,
    "nu12": 0.30,
    "Xt": 1447,
    "Xc": 1447,
    "Yt": 40,
    "Yc": 246,
    "S": 68
  },

  "IM7_8552_Carbon_Epoxy": {
    "E1": 161000,
    "E2": 11400,
    "G12": 5170,
    "nu12": 0.32,
    "Xt": 2800,
    "Xc": 1600,
    "Yt": 60,
    "Yc": 200,
    "S": 90
  },

  "T700_Carbon_Epoxy": {
    "E1": 135000,
    "E2": 9000,
    "G12": 5000,
    "nu12": 0.28,
    "Xt": 2300,
    "Xc": 1200,
    "Yt": 60,
    "Yc": 200,
    "S": 90
  },

  "E_Glass_Epoxy": {
    "E1": 38000,
    "E2": 8400,
    "G12": 4200,
    "nu12": 0.26,
    "Xt": 1062,
    "Xc": 610,
    "Yt": 31,
    "Yc": 118,
    "S": 72
  },

  "S_Glass_Epoxy": {
    "E1": 45000,
    "E2": 10000,
    "G12": 4500,
    "nu12": 0.27,
    "Xt": 1280,
    "Xc": 620,
    "Yt": 49,
    "Yc": 170,
    "S": 89
  },

  "Kevlar49_Epoxy": {
    "E1": 76000,
    "E2": 5500,
    "G12": 2300,
    "nu12": 0.34,
    "Xt": 1400,
    "Xc": 275,
    "Yt": 12,
    "Yc": 138,
    "S": 49
  },

  "Boron_Epoxy": {
    "E1": 204000,
    "E2": 18500,
    "G12": 5600,
    "nu12": 0.23,
    "Xt": 1260,
    "Xc": 2500,
    "Yt": 61,
    "Yc": 202,
    "S": 67
  }
}
